Repository: AscendForgeLabs/ansys-hip-service

# ansys-hip-service

HIP 仿真**计算方法提供方** — 面向 HIPForm 的方法级 ANSYS/MAPDL 计算服务(独立进程/独立机器部署)。

> 定位:HIPForm 需要某项计算(致密化曲线/轴对称/3D 求解/参数标定…)时按需调用单个方法,
> 不复制上游业务 API(configs/inputs 资产管理不在本服务)。

## 快速开始

```bash
uv sync
uv run uvicorn ansys_hip.main:app --host 0.0.0.0 --port 8010

# Swagger 详细文档: http://<host>:8010/docs   (简要文档: docs/api-brief.md)
```

## 调用模式

提交作业:12 个方法各有**类型化端点** `POST /sim/{name}`(由 REGISTRY 循环生成,Swagger
提供字段级表单与校验提示);泛化 `POST /sim/{method}` 仍运行时兼容(HIPForm 零改动,
不在 Swagger 展示)。两套入口共用同一条合并/校验/入队管线,结果一致。
异步模式:202 受理 → 轮询 `GET /jobs/{id}` → 取结果/工件。

## 方法一览(12 个,阶段 1 全部上线)

| 分组 | 方法 | 内核(阶段 1) |
|---|---|---|
| 快速计算 | densification / process-window / shrinkage-estimate / material-query / mesh | 真实(Arrhenius·scipy·gmsh) |
| 2D FEM | axisym-hip* / axisym-thermal / axisym-mechanical* | thermal 真实;*冒烟(阶段 2 换本构,API 不变) |
| 3D FEM | full3d-hip* | 冒烟(真实网格+占位本构) |
| 反演/优化 | calibrate / compensate / sensitivity | 真实(scipy·缩放) |

冒烟方法在 `GET /sim/methods` 标 `status: experimental`,结果 JSON 带 `fidelity: "smoke"`。

## 配置体系(三级覆盖)

```
请求内联 params > config/parts/<零件>.yaml > config/service.yaml (defaults)
```

- `config/service.yaml` — 网关级主配置:端口/ANSYS 路径/许可/并发/jobs 目录/默认工艺曲线(900℃/120MPa/3h)
- `config/parts/*.yaml` — 零件配置:几何路径/材料选定/曲线与网格覆盖

## 环境

- ANSYS 2022 R1 (`ansys221` 批处理;单许可 → 队列并发 1)
- Python 3.12 / FastAPI / pydantic v2 / numpy / scipy / gmsh / meshio

## 文档

- `docs/api-brief.md` — 简要 API 文档(快速开始/错误码/curl 示例)
- `docs/materials-process.md` — 材料/工艺规格(TC4 粉末 + 20 钢包套 + 900℃/120MPa/3h)
- `/docs`(Swagger)/`/redoc` — 全端点详细文档(字段级 description/examples)

File: docs/materials-process.md
# 材料与工艺规格(TC4 粉末 + 20 钢包套)

版本 v1.0(2026-09-09)

> 本文是 ansys-hip-service 的**工程规格基准**:材料规格、验收密度、HIP 工艺曲线,以及
> 供 `material-query` / FEM 内核使用的温度相关性能**文献初值**(含来源与不确定度)。
> 服务侧权威数值表由 `data/materials.yaml`(材料内核读取)维护,本文为其规格与初值来源。
> 单位约定(全服务统一):**mm / MPa / s / ℃**(密度 kg/mm³)。
>
> 相关文档:`docs/api-brief.md`(接口);HIPForm 侧现状分析见 HIPForm 仓库
> `docs/hip-current-issues.zh-CN.md`(默认工况 920℃/100MPa/2h 与本规格的偏差定量)。

## 1. 材料规格

### 1.1 包套:20 钢(GB/T 699 20 钢,近似 AISI 1020)

| 属性 | 室温规格值 | 备注 |
|---|---|---|
| 弹性模量 E | 200 GPa | 即 200000 MPa |
| 屈服强度 σy | 250 MPa | 室温 |
| 抗拉强度 σb | 400 MPa | 室温 |
| 泊松比 ν | 0.30 | |
| 热膨胀系数 α | 1.4×10⁻⁵ /K | |

> ⚠️ **警告:仿真必须补 900℃ 高温力学参数,严禁直接套用室温值。**
> 20 钢 900℃ 屈服强度仅约 **20–30 MPa**(室温的约 1/10)。若用室温 σy=250 MPa 做包套
> 本构,会**高估包套强度/刚度约一个数量级**,导致保温段壁厚减薄与型面演化系统性失真,
> 进而错误约束粉末致密化。高温完整参数(温度相关弹塑性 + 蠕变)见 §3 文献初值表;
> HIPForm 现状(仅两段弹性模量 + Maxwell 粘弹、无塑性/蠕变)的问题分析见
> HIPForm `docs/hip-current-issues.zh-CN.md` §3.2。

### 1.2 粉末:TC4(Ti-6Al-4V,预合金球形粉)

| 属性 | 规格/文献值 | 备注 |
|---|---|---|
| 致密态密度 | 4.43 g/cm³(= 4.43×10⁻⁶ kg/mm³) | |
| 室温屈服强度(烧结/致密态) | 800 MPa | |
| 室温抗拉强度 | 950 MPa | |
| 初始相对密度 D₀ | **0.65** | 装粉态;文献实测参考 64.53%(Jiang 2025) |
| 终态相对密度(验收) | **≥ 0.97** | 工程判定阈值 |
| 模型极限密度 D_limit | 0.995 | Arrhenius 律渐近上限 |

### 1.3 粉末压实模量的密度相关性

多孔压实的瞬时模量按 `E(D) = E_m·D^k` 取值(致密母材模量 × 相对密度幂):
推荐初值 k = 3.0(区间 2.0–3.5,不确定度 ±30%,建议用 `calibrate` 方法反演)。

## 2. 工艺规格与默认工艺曲线

### 2.1 工艺规格

**900℃ / 120 MPa / 保温保压 3 h(10800 s)**。

### 2.2 默认工艺曲线(`config/service.yaml` → `defaults.cycle`,五点)

| 点 | time_s | temperature_c | pressure_mpa | 阶段 |
|---|---|---|---|---|
| 1 | 0 | 20 | 0 | 起点(室温常压) |
| 2 | 3600 | 900 | 120 | 升温加压结束(1 h,20→900℃、0→120 MPa,同步加载) |
| 3 | 14400 | 900 | 120 | **保温保压 3 h(3600→14400 s = 10800 s)** |
| 4 | 16200 | 200 | 10 | 降温段(0.5 h,900→200℃、120→10 MPa) |
| 5 | 18000 | 20 | 0 | 卸温卸压(0.5 h,200→20℃、10→0 MPa) |

- 总历程 **18000 s(5 h)**;相邻控制点间温度/压力线性过渡。
- 该曲线即所有方法的配置链默认值;`config/parts/tc4-demo.yaml` 的 `cycle: {}` 继承本曲线,
  请求内联 `params.cycle` 可再覆盖(三级覆盖见 `docs/api-brief.md` §3)。
- 与 HIPForm 默认(920℃/100 MPa/保温 2 h)的偏差定量分析见
  HIPForm `docs/hip-current-issues.zh-CN.md` §3.1(峰值速率 +70%、等效剂量 +13%,不可抵消)。

### 2.3 Arrhenius 动力学初值(快筛内核用,未标定)

沿用 HIPForm 理想化初值(`hip-ideal.yaml`,自我声明 NOT CALIBRATED),仅用于
`densification`/`process-window`/`sensitivity` 快筛:

| 参数 | 初值 | 说明 |
|---|---|---|
| k_ref | 6.0×10⁻⁴ /s | 参考点速率(未标定) |
| T_ref / p_ref | 920℃ / 100 MPa | 动力学参考点(注意:与 §2.1 工艺规格不同,系历史初值) |
| Q(激活能) | 150 kJ/mol | |
| n(压力指数) | 1.5 | |

> ⚠️ k_ref/Q/n 为**文献量级初值,未经实验标定**;生产决策前应先用 `calibrate` 方法以
> 实验 D-t 数据反演(输出含协方差/置信界)。HIPForm 侧参考点(920℃/100 MPa)若按
> 规格(900℃/120 MPa)重锚,须同步重标 k_ref。

## 3. 温度相关性能文献初值(FEM 内核输入)

下表为**文献初值 + 不确定度**,供 `axisym-*`/`full3d-hip` 与 `material-query` 使用;
逐参数覆盖走请求内联 `materials.overrides`。标定数据到位后以 `data/materials.yaml` 为准。

### 3.1 TC4(Ti-6Al-4V)

| 属性 | 25℃ | 500℃ | 900℃ | 来源 | 不确定度 |
|---|---|---|---|---|---|
| 致密态弹性模量 Em(GPa) | 103 | 80 | **60** | Jiang 2025,Table 1 | ±10% |
| 致密态屈服 σy(MPa) | ~800 | ~350 | **30–70(量级)** | 热压缩文献(经 You 2020 图 3 转引) | ±50%,须按 D 修正 |
| 泊松比 ν | 0.34 | 0.34 | 0.34 | 常用值 | ±3% |
| 热膨胀系数 α(10⁻⁶/K) | 9.0 | 9.5 | 10.0 | You 2020(Fig.4c) | ±10% |
| 热导率 λ(W/m·K) | 7 | 12 | 22 | You 2020(Fig.4a),致密态 | ±20%,多孔态按 D 折减 |
| 比热 cp(J/kg·K) | 550 | 620 | 700 | You 2020(Fig.4b) | ±10% |

注:① 粉末压实的模量按 §1.3 的 D^k 修正;② 多孔态热导率显著低于致密态(孔隙率 35%
时约为致密态的 1/3 量级),`axisym-thermal` 的芯部滞后预测对此参数敏感;③ 900℃ 屈服
给区间而非单值,因该值强烈依赖氧含量/组织与应变率,建议实验标定。

### 3.2 20 钢(包套)

| 属性 | 25℃ | 500℃ | 900℃ | 来源 | 不确定度 |
|---|---|---|---|---|---|
| 弹性模量 E(GPa) | 200 | 150 | **20–30** | 高温钢数据(折减系数 0.10–0.15;EC3 类规范给 0.05–0.09 更低,数据集分散) | ±50% |
| 屈服强度 σy(MPa) | 250 | 120 | **20–30** | 碳钢高温文献 | ±50% |
| 抗拉强度 σb(MPa) | 400 | ~250 | 25–40 | 碳钢高温文献 | ±50% |
| 泊松比 ν | 0.30 | 0.30 | 0.30 | | ±3% |
| 热膨胀系数 α(10⁻⁶/K) | 12 | 14 | 15 | 碳钢常用值 | ±10% |

> ⚠️ **900℃ 蠕变主导**:20 钢在 900℃/120 MPa 下 σ/σy ≈ 4–6,已深度屈服且蠕变速率
> 不可忽略。包套本构必须含温度相关弹塑性 + 蠕变(建议 MAPDL `TB,BISO`(温度表)+
> `TB,CREEP`,必要时 `TB,CHABOCHE`),仅弹性/粘弹模量无法表达永久壁厚减薄
>(问题分析见 HIPForm `docs/hip-current-issues.zh-CN.md` §3.2)。

## 4. 文献校核结论

### 4.1 工艺窗口:900℃/120 MPa/3 h 是标准 TC4 HIP 窗口

| 文献 | 工艺 | 结果 |
|---|---|---|
| Xu 等,JMST 2014, 30, 1289–1295 | 优化窗口 900–940℃ / >100 MPa / 3 h;实测点 910℃/120 MPa/3 h | 相对密度 99.71% |
| Guo 等,2024(PMC10934648) | 930℃ / 120 MPa / 3 h | 全致密 |
| Jiang 等,Metals 2025, 15(2), 173 | 扫参 900–970℃ / 120–180 MPa / 3–4 h(基准 940℃/140 MPa/180 min) | 壁厚/几何复杂件局部 71–99%(几何受限) |

结论:规格(900℃/120 MPa/3 h)落在文献验证窗口内,对**简单/中等复杂**几何可达
≥0.97;对深筋、拐角等难充填区,文献显示需更高温度/压力/时长(如 940℃/140 MPa 起),
这正是 `process-window` 扫参(默认温度 880–940℃、压力 100–140 MPa、保温 2–4 h)与
`axisym-mechanical` 局部密度分布要联合回答的问题。文献同时指出:三因子中**温度贡献
最大,压力次之,保温时长最小**。

### 4.2 建模方法:多孔塑性 + 蠕变是文献标准

- 粉末:**Gurson/GTN 型多孔塑性**(K.T. Kim 等针对 HIP 改进)或 **Shima-Oyane 准则**
  (Jiang 2025 采用,屈服面依赖静水应力与 von Mises 等效应力,密度由局部应力状态演化),
  配合高温蠕变(Perzyna 粘塑/Liu 等 2011 耦合模型);
- 包套:温度相关**弹塑性**(von Mises,Jiang 2025 对 304 不锈钢包套取 Marc 材料库参数);
- 界面:**接触非线性**(可张开/滑移 + 摩擦,Jiang 2025 用双线性摩擦模型);
- 几何:**大变形**(NLGEOM)。

阶段 2 的 MAPDL 本构升级(`TB,GURSON`/`TB,SHIMA` + `TB,CREEP` + `CONTA174` +
`NLGEOM,ON`)即按此文献标准执行,API 不变。

## 5. 与服务配置的对应

| 本文条目 | 配置位置 | 覆盖方式 |
|---|---|---|
| 默认工艺曲线(§2.2) | `config/service.yaml` → `defaults.cycle` | `config/parts/*.yaml` 的 `cycle` → 请求内联 `params.cycle` |
| 材料选定(§1) | `config/service.yaml` → `materials`(tc4 / 20steel) | 零件配置 `materials` → 请求内联 `materials.overrides` |
| 文献初值表(§3) | `data/materials.yaml`(材料内核数据源) | 请求内联 `materials.overrides.{tc4|20steel}.<参数>` |
| 验收密度 ≥0.97(§1.2) | 各方法参数默认值(如 `shrinkage-estimate.final_relative_density`) | 请求内联 |

## 参考

1. Jiang Y., Geng L., Zhang G. **Metals** 2025, 15(2), 173. doi:10.3390/met15020173 — Ti6Al4V 粉末薄壁管件 HIP 数值模拟:初始 RD 65%(实测 64.53%);Shima-Oyane + von Mises 包套 + 接触(双线性摩擦);Table 1 致密 TC4 E(T):25℃ 103 GPa → 900℃ 60 GPa;扫参 900–970℃/120–180 MPa/3–4 h。
2. You D., Wang Y., Yang C., Li F. **J. Mater. Res. Technol.** 2020, 9, 3091–3108 — 雾化/机械粉碎 Ti6Al4V 粉 HIP 致密化对比;Ti6Al4V 压实屈服/热物性随温度与密度数据(§3.1 主要来源)。
3. Xu L., Guo R., Bai C., Lei J., Yang R. **J. Mater. Sci. Technol.** 2014, 30, 1289–1295 — HIP 工艺与冷速对 Ti-6Al-4V 组织性能影响;优化窗口 900–940℃/>100 MPa/3 h;910℃/120 MPa/3 h 达 99.71%。
4. Guo R. et al. **PMC10934648**, 2024 — 930℃/120 MPa/3 h HIP 全致密 Ti-6Al-4V。
5. Kim K.T., Yang H.C. **Powder Metallurgy** 2001, 44(1), 41–47 — 钛合金粉末 HIP 致密化的 Gurson 型多孔塑性模型。
6. Liu G.C., Shi Y.S., Wei Q.S., Wang J.W. **Key Eng. Mater.** 2011, 450, 206–209 — Ti6Al4V 粉末 HIP 粘塑(Perzyna)+ 多孔屈服热-力耦合模型。
7. Shima S., Oyane M. **Int. J. Mech. Sci.** 1976, 18, 285–291 — 多孔金属塑性理论(Shima-Oyane)。
